Repository: Iash5225/GENG5511_Thesis

<a id="readme-top"></a>
<!-- PROJECT SHIELDS -->
<!-- PROJECT LOGO -->
<div align="center">
  <a href="https://github.com/Iash5225/GENG5511_Thesis">
  </a>

<h3 align="center">GENG5511 Research Project</h3>
    Equation of State for Solid Argon Valid for Temperatures up to 760 K and Pressures up to 6300 MPa
    <a href="https://github.com/Iash5225/GENG5511_Thesis"><strong>Explore the docs »</strong></a>
    <a href="https://github.com/Iash5225/GENG5511_Thesis">View Demo</a>
    ·
    <a href="https://github.com/Iash5225/GENG5511_Thesis/issues/new?labels=bug&template=bug-report---.md">Report Bug</a>
    ·
    <a href="https://github.com/Iash5225/GENG5511_Thesis/issues/new?labels=enhancement&template=feature-request---.md">Request Feature</a>
</div>



<!-- TABLE OF CONTENTS -->
<details>
  <summary>Table of Contents</summary>
  <ol>
    <li>
      <a href="#about-the-project">About The Project</a>
      <ul>
        <li><a href="#built-with">Built With</a></li>
      </ul>
    </li>
    <li>
      <a href="#getting-started">Getting Started</a>
      <ul>
        <li><a href="#prerequisites">Prerequisites</a></li>
        <li><a href="#installation">Installation</a></li>
      </ul>
    </li>
    <li><a href="#usage">Usage</a></li>
    <li><a href="#roadmap">Roadmap</a></li>
    <li><a href="#contributing">Contributing</a></li>
    <li><a href="#license">License</a></li>
    <li><a href="#contact">Contact</a></li>
    <li><a href="#acknowledgments">Acknowledgments</a></li>
  </ol>
</details>



<!-- ABOUT THE PROJECT -->

## About The Project
This repository provides a comprehensive thermodynamic model for solid argon, covering temperatures up to 760 K and pressures up to 6300 MPa. Based on the Helmholtz energy framework, the model predicts thermodynamic properties such as cell volume, heat capacity, thermal expansivity, and bulk moduli with high accuracy. The model integrates experimental data, including new cell volume measurements, and employs advanced optimization techniques to ensure reliable and physically consistent behaviour across the specified range.

## Key Features
- Validated predictions for solid argon properties under extreme conditions.
- Auxiliary functions for sublimation and melting pressure calculations.
- Applications in cryogenic system design and thermodynamic research.

### Built With
<!-- GETTING STARTED -->

### Prerequisites

This is an example of how to list things you need to use the software and how to install them.
* npm
  ```sh
  npm install npm@latest -g
  ```

## Usage

Use this space to show useful examples of how a project can be used. Additional screenshots, code examples and demos work well in this space. You may also link to more resources.

_For more examples, please refer to the [Documentation](https://example.com)_
<!-- ROADMAP -->

## Roadmap

- [ ] Feature 1
- [ ] Feature 2
- [ ] Feature 3
    - [ ] Nested Feature

See the [open issues](https://github.com/Iash5225/GENG5511_Thesis/issues) for a full list of proposed features (and known issues).
<!-- CONTRIBUTING -->

File: data/txt/krypton_thermal_coeff_data.txt
Year	Author	Temperature	Thermal Expansion Coefficient
1972.0	Tilford	1.0	1.5e-07
1972.0	Tilford	1.5	5.17e-07
1972.0	Tilford	2.0	1.25e-06
1972.0	Tilford	2.5	2.51e-06
1972.0	Tilford	3.0	4.485e-06
1972.0	Tilford	3.5	7.39e-06
1972.0	Tilford	4.0	1.15e-05
1972.0	Tilford	4.5	1.712e-05
1972.0	Tilford	5.0	2.438e-05
1972.0	Tilford	5.5	3.328e-05
1972.0	Tilford	6.0	4.383e-05
1972.0	Tilford	6.5	5.6e-05
1972.0	Tilford	7.0	6.96e-05
1972.0	Tilford	7.5	8.46e-05
1972.0	Tilford	8.0	0.0001005
1972.0	Tilford	8.5	0.0001172
1972.0	Tilford	9.0	0.0001349
1972.0	Tilford	9.5	0.0001527
1972.0	Tilford	10.0	0.0001709
1972.0	Tilford	10.5	0.0001896
1972.0	Tilford	11.0	0.0002082
1972.0	Tilford	12.0	0.0002444
1972.0	Tilford	13.0	0.0002796
1972.0	Tilford	14.0	0.0003135
1972.0	Tilford	15.0	0.000346
1972.0	Tilford	16.0	0.0003767
1972.0	Tilford	18.0	0.0004323
1972.0	Tilford	20.0	0.0004819
1972.0	Tilford	25.0	0.000579
1972.0	Tilford	30.0	0.000653
1972.0	Tilford	35.0	0.000708
1972.0	Tilford	40.0	0.000756
1972.0	Tilford	45.0	0.000798
1967.0	Manzhelli	12.0	0.000256
1967.0	Manzhelli	16.0	0.000408
1967.0	Manzhelli	20.0	0.000508
1967.0	Manzhelli	25.0	0.00058
1967.0	Manzhelli	30.0	0.000641
1967.0	Manzhelli	35.0	0.0007
1967.0	Manzhelli	40.0	0.000754
1967.0	Manzhelli	45.0	0.0008
1967.0	Manzhelli	50.0	0.000842
1967.0	Manzhelli	55.0	0.000881
1967.0	Manzhelli	60.0	0.000921
1967.0	Manzhelli	65.0	0.000961
1967.0	Manzhelli	69.0	0.000992
1971.0	Korpiun	4.0	1.5e-05
1971.0	Korpiun	6.0	5.1e-05
1971.0	Korpiun	8.0	0.000103
1971.0	Korpiun	10.0	0.000168
1971.0	Korpiun	15.0	0.000334
1971.0	Korpiun	20.0	0.000471
1971.0	Korpiun	25.0	0.000577
1971.0	Korpiun	30.0	0.000654
1971.0	Korpiun	35.0	0.000712
1971.0	Korpiun	40.0	0.000754
1971.0	Korpiun	45.0	0.000792
1971.0	Korpiun	50.0	0.000826
1971.0	Korpiun	55.0	0.000865
1971.0	Korpiun	60.0	0.000904
1971.0	Korpiun	65.0	0.000945
1971.0	Korpiun	70.0	0.000987
1971.0	Korpiun	75.0	0.00102
1971.0	Korpiun	80.0	0.00107
1971.0	Korpiun	85.0	0.00113
1971.0	Korpiun	90.0	0.00119
1971.0	Korpiun	95.0	0.00127
1971.0	Korpiun	100.0	0.00136
1971.0	Korpiun	105.0	0.00148
1971.0	Korpiun	110.0	0.00164
1971.0	Korpiun	115.0	0.00182
1968.0	Losee	4.0	1.5e-05
1968.0	Losee	6.0	5.1e-05
1968.0	Losee	8.0	0.000103
1968.0	Losee	10.0	0.000168
1968.0	Losee	15.0	0.000334
1968.0	Losee	20.0	0.000471
1968.0	Losee	25.0	0.000577
1968.0	Losee	30.0	0.000654
1968.0	Losee	35.0	0.000712
1968.0	Losee	40.0	0.000754
1968.0	Losee	45.0	0.000792
1968.0	Losee	50.0	0.000826
1968.0	Losee	55.0	0.000865
1968.0	Losee	60.0	0.000904
1968.0	Losee	65.0	0.000945
1968.0	Losee	70.0	0.000987
1968.0	Losee	75.0	0.00103
1968.0	Losee	80.0	0.00107
1968.0	Losee	85.0	0.00112
1968.0	Losee	90.0	0.00117
1968.0	Losee	95.0	0.00122
1968.0	Losee	100.0	0.00129
1968.0	Losee	105.0	0.00138
1968.0	Losee	110.0	0.00148
1968.0	Losee	115.0	0.0016

File: data/txt/neon_thermal_coeff_data.txt
Year	Author	Temperature	Thermal Expansion Coefficient
1971.0	Korpiun	4.0	6e-05
1971.0	Korpiun	5.0	0.000138
1971.0	Korpiun	6.0	0.000246
1971.0	Korpiun	7.0	0.000393
1971.0	Korpiun	8.0	0.000573
1971.0	Korpiun	9.0	0.000786
1971.0	Korpiun	10.0	0.00102
1971.0	Korpiun	11.0	0.00127
1971.0	Korpiun	12.0	0.00154
1971.0	Korpiun	13.0	0.00182
1971.0	Korpiun	14.0	0.00211
1971.0	Korpiun	15.0	0.00241
1971.0	Korpiun	16.0	0.0027
1971.0	Korpiun	17.0	0.003
1971.0	Korpiun	18.0	0.00331
1971.0	Korpiun	19.0	0.00365
1971.0	Korpiun	20.0	0.00401
1971.0	Korpiun	21.0	0.00439
1971.0	Korpiun	22.0	0.00476
1971.0	Korpiun	23.0	0.00515
1975.0	Holste	0.5	1.005e-07
1975.0	Holste	1.0	8.069e-07
1975.0	Holste	1.5	2.734e-06
1975.0	Holste	2.0	6.536999999999999e-06
1975.0	Holste	2.5	1.3019999999999999e-05
1975.0	Holste	3.0	2.319e-05
1975.0	Holste	3.5	3.835e-05
1975.0	Holste	4.0	5.997e-05
1975.0	Holste	4.5	8.955e-05
1975.0	Holste	5.0	0.0001283
1967.0	Batchelder	4.0	6e-05
1967.0	Batchelder	5.0	0.000138
1967.0	Batchelder	6.0	0.000246
1967.0	Batchelder	7.0	0.000393
1967.0	Batchelder	8.0	0.000573
1967.0	Batchelder	9.0	0.000786
1967.0	Batchelder	10.0	0.0010170000000000001
1967.0	Batchelder	11.0	0.001269
1967.0	Batchelder	12.0	0.0015390000000000002
1967.0	Batchelder	13.0	0.001818
1967.0	Batchelder	14.0	0.002109
1967.0	Batchelder	15.0	0.002409
1967.0	Batchelder	16.0	0.0027
1967.0	Batchelder	17.0	0.002997
1967.0	Batchelder	18.0	0.003312
1967.0	Batchelder	19.0	0.003654
1967.0	Batchelder	20.0	0.004011
1967.0	Batchelder	21.0	0.004386
1967.0	Batchelder	22.0	0.004764
1967.0	Batchelder	23.0	0.005154000000000001

File: data/txt/xenon_thermal_coeff_data.txt
Year	Author	Temperature	Thermal Expansion Coefficient
1972.0	Tilford	1.0	1.51e-07
1972.0	Tilford	1.5	5.29e-07
1972.0	Tilford	2.0	1.289e-06
1972.0	Tilford	2.5	2.644e-06
1972.0	Tilford	3.0	4.8e-06
1972.0	Tilford	3.5	8.06e-06
1972.0	Tilford	4.0	1.278e-05
1972.0	Tilford	4.5	1.877e-05
1972.0	Tilford	5.0	2.64e-05
1972.0	Tilford	5.5	3.555e-05
1972.0	Tilford	6.0	4.614e-05
1972.0	Tilford	6.5	5.8e-05
1972.0	Tilford	7.0	7.09e-05
1972.0	Tilford	7.5	8.44e-05
1972.0	Tilford	8.0	9.86e-05
1972.0	Tilford	8.5	0.0001134
1972.0	Tilford	9.0	0.0001281
1972.0	Tilford	9.5	0.0001428
1972.0	Tilford	10.0	0.0001577
1972.0	Tilford	10.5	0.0001724
1972.0	Tilford	11.0	0.0001866
1972.0	Tilford	12.0	0.0002139
1972.0	Tilford	13.0	0.0002395
1972.0	Tilford	14.0	0.0002636
1972.0	Tilford	15.0	0.000286
1972.0	Tilford	16.0	0.0003069
1972.0	Tilford	18.0	0.0003438
1972.0	Tilford	20.0	0.0003738
1972.0	Tilford	25.0	0.0004341
1972.0	Tilford	30.0	0.0004749
1972.0	Tilford	35.0	0.000508
1972.0	Tilford	40.0	0.000534
1972.0	Tilford	45.0	0.000557
1972.0	Tilford	50.0	0.000577
1972.0	Tilford	55.0	0.000596
1972.0	Tilford	60.0	0.000615
1972.0	Tilford	65.0	0.000633
1972.0	Tilford	70.0	0.00065
1972.0	Tilford	75.0	0.000666
1972.0	Tilford	80.0	0.000683
1972.0	Tilford	85.0	0.000701
1972.0	Tilford	90.0	0.00072
1972.0	Tilford	95.0	0.00074
1972.0	Tilford	100.0	0.000761
1972.0	Tilford	105.0	0.000784
1963.0	Packard	20.0	0.00028
1963.0	Packard	50.0	0.00062
1963.0	Packard	75.0	0.00077
1963.0	Packard	100.0	0.0007
1963.0	Packard	125.0	0.00084
1963.0	Packard	150.0	0.00103
1963.0	Packard	20.0	0.000282
1963.0	Packard	50.0	0.000627
1963.0	Packard	75.0	0.00077
1963.0	Packard	100.0	0.0007
1963.0	Packard	125.0	0.00084
1963.0	Packard	150.0	0.00103
1967.0	Manzhelli	11.0	0.00017
1967.0	Manzhelli	15.0	0.000265
1967.0	Manzhelli	21.5	0.000346
1967.0	Manzhelli	25.0	0.00038
1967.0	Manzhelli	30.0	0.000421
1967.0	Manzhelli	35.0	0.000458
1967.0	Manzhelli	40.0	0.000491
1967.0	Manzhelli	45.0	0.000522
1967.0	Manzhelli	50.0	0.00055
1967.0	Manzhelli	55.0	0.000575
1967.0	Manzhelli	60.0	0.0006
1967.0	Manzhelli	65.0	0.000622
1967.0	Manzhelli	70.0	0.000644
1967.0	Manzhelli	75.0	0.000665
1967.0	Manzhelli	80.0	0.000683
1967.0	Manzhelli	85.0	0.000702
1967.0	Manzhelli	90.0	0.000719
1967.0	Manzhelli	100.0	0.00075
1967.0	Manzhelli	120.0	0.000812
1967.0	Manzhelli	140.0	0.000934
1967.0	Manzhelli	160.0	0.00114
